Repository: GosiaDz/BPTC-Electrochemical-Impedance-Spectroscopy

# BPT–CuO measurement dataset

Ba0.95Pb0.05TiO3 (BPT) ceramics with nominal CuO additions of 0, 0.05, 0.1, 1 and 3 wt.% relative to the BPT host mass. This package supplies numeric measurement exports and original microscopy files. There are no embedded figures, model fits or processed conductivity curves in the Excel workbooks.

## Sample identities

| Sample ID | CuO added per 100 g BPT (g) | SEM/EDS group | Selected point EDS source |
|---|---:|---:|---|
| BPT | 0 | 1 | 1 008asr |
| BPT-Cu005 | 0.05 | 3 | 3 002asr |
| BPT-Cu010 | 0.1 | 2 | 2 002asr |
| BPT-Cu100 | 1 | 5 | 5 010asr |
| BPT-Cu300 | 3 | 4 | 4 002asr |

The number after Cu codes the nominal CuO addition, not measured elemental Cu concentration. sample_key.csv preserves the legacy composition codes. measurement_index.csv maps every exported acquisition or image to its original filename and repository location. The five EDS spectra are one selected local point per composition; they are not statistical mean compositions.

## Folder structure

- EDS/BPT_series_EDS_spectra.xlsx: five sheets, one sample each; channel_index (zero-based), energy_keV and counts. All 4020 declared channels are retained.
- EDS/SPC/: five original, byte-preserved EDAX binary spectra, renamed by sample ID. SPC_metadata.json records acquisition information and decoding checks.
- EDS/BPT_series_EDS_quantification.xlsx: the original instrument's element-level quantification for the five selected points. wt_percent and at_percent retain the original element-normalized exports, including oxygen and any Al/Si. They are not renormalized to heavy elements. No absent Cu value is filled with zero. Original CSV files are retained in original_quantification/. intensity_error_percent is the exported relative signal-intensity error, not concentration standard uncertainty. One CSV additionally preserves these selected rows in a machine-readable flat table.
- SEM/: five sample folders, 42 original TIFF images. Only filenames change; image bytes, scale bars and laboratory annotations are preserved. The original names are in measurement_index.csv. These images belong to the 28 April 2022 session.
- EIS/: five sample folders; one workbook for each sample/run/gas stage. Each available temperature is a separate sheet. Total: 26 workbooks and 166 acquisitions.
- XRD/: five numerical profile workbooks. The values are copied without normalization or offsets from the existing recovered numeric export XRD_RECOVERED_PROFILES.csv. These are the available numerical profiles used in the manuscript. **The original instrument export and a direct recovery check against its original Origin data have not been established in this package; confirm this provenance before describing these files as original raw instrument XRD data.**

## EIS conventions

Columns are freq_Hz, |Z|_ohm, phi_deg, Z'_ohm and Z''_ohm, in that order. Frequency, real impedance and imaginary impedance retain the supplied measurements. The modulus and phase are derived columns calculated by Excel formulas: |Z| = sqrt((Z')^2 + (Z'')^2); phi = atan2(Z'', Z') × 180/pi, in degrees. The phase formula uses ATAN(Z''/Z') with explicit quadrant correction, equivalent to atan2(Z'',Z'); this also handles zero real components. A zero complex impedance has undefined phase. Phase is the signed argument of Z = Z' + iZ'', without phase unwrapping; it is not its negative. Calculated values are cached for numerical import and update when the components are edited. The recorded sign of the imaginary component is retained. Nyquist plotting may use −Z''_ohm; the stored observations are not sign-reversed. The full stored frequency extent, generally 0.1 Hz–10 MHz, is retained. The manuscript analysis uses 0.1 Hz–1 MHz. No channels or interference points have been deleted from these exported measurement tables.

S1: initial air; S2: 3000 ppm NH3 in Ar; S3: air after NH3; S4: 10% H2 in Ar; S5: air after H2. Stages S1, S3 and S5 remain distinct. Pt is the electrode for this data set.

A and B denote successive ascending-temperature runs, with cooling back to the initial setpoint between runs. B is available for seven S1 air acquisitions of BPT-Cu010; no C run is supplied. Rounded kelvin temperatures name sheets (e.g. 473K). The index retains original Celsius setpoints and exact kelvin conversion (473.15 K for 200 °C). Missing nominal condition: BPT-Cu010, A, 723K, S3. No interpolated substitute is included.

## EDAX SPC decoding

Format version 0.70 is decoded as little-endian. Spectrum data begin at the header's dataStart byte offset, and numPts supplies the declared number of channels. Recorded counts are 32-bit integers. Energy follows startEnergy + channel_index × evPerChan/1000 (keV). The current records have 10 eV/channel, zero offset, 4020 declared points, 18 kV and 20 s live time. The last declared channel is 40.19 keV; endEnergy=40.0 in the acquisition header is retained separately and is not used to stretch or resample the energy axis.

File: EDS/SPC_metadata.json
[
  {
    "sample_id": "BPT",
    "original_file": "1 008asr.spc",
    "version": 0.699999988079071,
    "n_channels": 4020,
    "energy_step_keV": 0.01,
    "energy_offset_keV": 0.0,
    "last_channel_keV": 40.19,
    "display_end_energy_header_keV": 40.0,
    "live_time_s": 20.0,
    "accelerating_voltage_kV": 18.0,
    "counts_sum": 74383,
    "max_counts": 1459,
    "spectrum_smoothed_header_flag": 0,
    "sha256": "0df7195299c45dd91e920466d265295a8429c73ab95bedea0bf0d275d4242067",
    "peak_identification_header": [
      {
        "atomic_number": 6,
        "energy_keV": 0.26600000262260437
      },
      {
        "atomic_number": 8,
        "energy_keV": 0.5149999856948853
      },
      {
        "atomic_number": 56,
        "energy_keV": 0.7789999842643738
      },
      {
        "atomic_number": 82,
        "energy_keV": 2.349600076675415
      },
      {
        "atomic_number": 56,
        "energy_keV": 4.469299793243408
      },
      {
        "atomic_number": 22,
        "energy_keV": 4.51140022277832
      }
    ]
  },
  {
    "sample_id": "BPT-Cu005",
    "original_file": "3 002asr.spc",
    "version": 0.699999988079071,
    "n_channels": 4020,
    "energy_step_keV": 0.01,
    "energy_offset_keV": 0.0,
    "last_channel_keV": 40.19,
    "display_end_energy_header_keV": 40.0,
    "live_time_s": 20.0,
    "accelerating_voltage_kV": 18.0,
    "counts_sum": 76441,
    "max_counts": 1392,
    "spectrum_smoothed_header_flag": 0,
    "sha256": "72087263b0057426721c024c0b2fb12bfb244a9c35e2889c1a4c01aa3ab9ec75",
    "peak_identification_header": [
      {
        "atomic_number": 6,
        "energy_keV": 0.26600000262260437
      },
      {
        "atomic_number": 8,
        "energy_keV": 0.5149999856948853
      },
      {
        "atomic_number": 56,
        "energy_keV": 0.7789999842643738
      },
      {
        "atomic_number": 82,
        "energy_keV": 2.349600076675415
      },
      {
        "atomic_number": 56,
        "energy_keV": 4.469299793243408
      },
      {
        "atomic_number": 22,
        "energy_keV": 4.51140022277832
      },
      {
        "atomic_number": 29,
        "energy_keV": 8.044500350952148
      }
    ]
  },
  {
    "sample_id": "BPT-Cu010",
    "original_file": "2 002asr.spc",
    "version": 0.699999988079071,
    "n_channels": 4020,
    "energy_step_keV": 0.01,
    "energy_offset_keV": 0.0,
    "last_channel_keV": 40.19,
    "display_end_energy_header_keV": 40.0,
    "live_time_s": 20.0,
    "accelerating_voltage_kV": 18.0,
    "counts_sum": 71214,
    "max_counts": 1417,
    "spectrum_smoothed_header_flag": 0,
    "sha256": "ef91a9890b8a51dfebc465a784782a9e4a89d553462c0dc242ca1c672cb2bf24",
    "peak_identification_header": [
      {
        "atomic_number": 6,
        "energy_keV": 0.26600000262260437
      },
      {
        "atomic_number": 8,
        "energy_keV": 0.5149999856948853
      },
      {
        "atomic_number": 56,
        "energy_keV": 0.7789999842643738
      },
      {
        "atomic_number": 13,
        "energy_keV": 1.4852999448776245
      },
      {
        "atomic_number": 14,
        "energy_keV": 1.738800048828125
      },
      {
        "atomic_number": 82,
        "energy_keV": 2.349600076675415
      },
      {
        "atomic_number": 56,
        "energy_keV": 4.469299793243408
      },
      {
        "atomic_number": 22,
        "energy_keV": 4.51140022277832
      },
      {
        "atomic_number": 29,
        "energy_keV": 8.044500350952148
      }
    ]
  },
  {
    "sample_id": "BPT-Cu100",
    "original_file": "5 010asr.spc",
    "version": 0.699999988079071,
    "n_channels": 4020,
    "energy_step_keV": 0.01,
    "energy_offset_keV": 0.0,
    "last_channel_keV": 40.19,
    "display_end_energy_header_keV": 40.0,
    "live_time_s": 20.0,
    "accelerating_voltage_kV": 18.0,
    "counts_sum": 79895,
    "max_counts": 1600,
    "spectrum_smoothed_header_flag": 0,
    "sha256": "b68f7e169ec5eeeeaad0ff9baa381e016303246540c473a3d4777cae17dad0b8",
    "peak_identification_header": [
      {
        "atomic_number": 6,
        "energy_keV": 0.26600000262260437
      },
      {
        "atomic_number": 8,
        "energy_keV": 0.5149999856948853
      },
      {
        "atomic_number": 56,
        "energy_keV": 0.7789999842643738
      },
      {
        "atomic_number": 14,
        "energy_keV": 1.738800048828125
      },
      {
        "atomic_number": 82,
        "energy_keV": 2.349600076675415
      },
      {
        "atomic_number": 56,
        "energy_keV": 4.469299793243408
      },
      {
        "atomic_number": 22,
        "energy_keV": 4.51140022277832
      },
      {
        "atomic_number": 29,
        "energy_keV": 8.044500350952148
      }
    ]
  },
  {
    "sample_id": "BPT-Cu300",
    "original_file": "4 002asr.spc",
    "version": 0.699999988079071,
    "n_channels": 4020,
    "energy_step_keV": 0.01,
    "energy_offset_keV": 0.0,
    "last_channel_keV": 40.19,
    "display_end_energy_header_keV": 40.0,
    "live_time_s": 20.0,
    "accelerating_voltage_kV": 18.0,
    "counts_sum": 82103,
    "max_counts": 1663,
    "spectrum_smoothed_header_flag": 0,
    "sha256": "7c86945c2135c99b09033f98460d446827f571030f9f04aeadd19985d3e79081",
    "peak_identification_header": [
      {
        "atomic_number": 6,
        "energy_keV": 0.26600000262260437
      },
      {
        "atomic_number": 8,
        "energy_keV": 0.5149999856948853
      },
      {
        "atomic_number": 56,
        "energy_keV": 0.7789999842643738
      },
      {
        "atomic_number": 82,
        "energy_keV": 2.349600076675415
      },
      {
        "atomic_number": 56,
        "energy_keV": 4.469299793243408
      },
      {
        "atomic_number": 22,
        "energy_keV": 4.51140022277832
      },
      {
        "atomic_number": 29,
        "energy_keV": 8.044500350952148
      }
    ]
  }
]
